Repository: P0TET0/m-thesis

# exp011_composition_review：組成比を考慮したDF・ML・FML法の材料分類の見直し

Starrydata2の組成式から母材と少量添加元素を区別し、DF・ML・FML法で共通に使う材料分類を検討するためのフォルダです。微量元素の有無によって母材と異なる材料系に分類される問題を調べます。

現在は、母材の合金成分とドーパントを区別する方法を検討しています。Si0.8Ge0.2はSi–Ge合金として扱い、Geまで消してSi主体にまとめる案と区別します。係数0.5以下の機械的除外は影響調査のための初期案で、採用していません。現段階では既存分類の変更、再学習、再フィッティングは行いません。

`Si0.5Ge0.5` はSiGe混合母材として両元素を残す方針に合意しました。閾値0.5の採用、他の材料への同率規則の拡張、同率とみなす許容幅は未確定です。

- `atomic_fraction_review_ja.md`：原子分率で少量元素を除く案の試算。全試料の計算可能件数、閾値別の影響、文献上の元素役割との不一致、残る懸念。
- `audit_atomic_fraction.py` / `atomic_fraction_audit.json`：上記試算の再現スクリプト、集計値、試料ID、根拠箇所。
- `host_alloy_dopant_review_ja.md`：母材・合金成分・ドーパントの違い、SiGeの実例、文献に基づく判定方法。
- `doi_host_review/`：全DOIの公開情報照合、試料別の母材・ドーパント判定CSV、取得件数と根拠箇所の記録。確認済み・自動候補・未判定を区別します。
- `composition_review_ja.md`：初期調査、実データの例、検討した分類案。
- `audit_composition_notation.py`：組成表記と閾値の影響を調べる診断用スクリプト。新しい材料分類は割り当てません。
- `composition_audit.json`：試料数、表記の集計、実例、入力ファイルのSHA-256。
- `threshold_review_ja.md`：係数をそろえた後も残る問題、0.5という境界、除外後に残った比率の合計を1にする案の検討。
- `audit_threshold_tradeoffs.py` / `threshold_tradeoffs.json`：限定した組成群での閾値別の診断と試料ID。分類変更は含みません。
- `material_threshold_counts_ja.md`：17種類の組成群について、係数0.05〜0.5で除外対象が生じる試料数と抽出条件。
- `audit_material_thresholds.py` / `material_threshold_counts.json`：材料別の試算スクリプトと試料ごとの根拠。DF・ML・FMLの既存図に含まれる試料の件数も記録します。

再集計はリポジトリのルートで `python experiments/exp011_composition_review/audit_composition_notation.py` を実行します。

File: experiments/exp011_composition_review/host_alloy_dopant_review_ja.md
# 母材の合金成分とドーパントの区別

今回の目的は、ドーパントによって材料系の分類が変わることを防ぐことです。Si0.8Ge0.2のGeのような母材の合金成分まで消して、最大量の元素へまとめることは目的に含めません。以前検討した主成分による分類とは区別します。以下は分類方針の提案で、分類表・予測・モデルは未変更です。

## Si0.8Ge0.2のGeを残す理由

熱電材料としてのSi0.8Ge0.2は、通常Si–Ge合金を母材として扱います。SiとGeはともに14族で、基本的な価電子数は4です。この組成でのGeは、BやPのように単純な価電子数の違いを使って電子・正孔を供給する添加成分とは役割が異なります。Geを含めた合金として母材を定義し、その合金へBやPを加えてキャリア濃度を調整します。

SiとGeの質量差や合金中の配置の乱れは、熱を運ぶ格子振動の散乱に関わります。Geの混合は熱伝導などの性質にも関係するため、Geを消したSiだけの分類では母材の区別を失います。[SiGeの合金散乱を扱う原論文](https://pubs.rsc.org/en/content/articlelanding/2016/cp/c6cp04388g)

実際に、Viningらの原論文はSi0.8Ge0.2を合金母材とし、BまたはPをドープした試料を扱っています。Bはp型、Pはn型を得るために用いられています。[原論文のNASA公開書誌・要旨](https://ntrs.nasa.gov/citations/19910053783)、[著者公開版](https://cvining.com/system/files/articles/vining/Vining-JAP-1991b.pdf)

手元の保存データにも、この論文（DOI: `10.1063/1.348408`）由来の次の表記があります。

| sample_id | 保存されている組成 | 母材として残す元素 | 分類から除外するドーパント | 分類先 |
| --- | --- | --- | --- | --- |
| 21167 | B0.002Si0.8Ge0.2 | Si・Ge | B | Si–Ge系 |
| 21168 | P0.0055Si0.8Ge0.2 | Si・Ge | P | Si–Ge系 |

上の係数はデータに保存されている値です。原論文の添加量・単位との一致や、電気的に活性なドーパント濃度まで検証した数値ではありません。母材とドーパントの役割は原論文で確認しました。両試料の保存済みStep32分類はすでにSi–Ge系で、21167は直近のFML図にも含まれています。

係数0.5以下を一律に除くと、これらではBやPと一緒にGeまで消えます。正しい対象だけを除いた後の組成はSi0.8Ge0.2です。合計1への正規化は、その対象を決めた後に適用できます。

## 含有量だけでは決められない理由

| 区別したい役割 | 判断する内容 | 今回の分類での扱い |
| --- | --- | --- |
| 母材・合金の構成成分 | Si–GeやBi–Sb–Teなど、材料系を定義する元素。複数の元素が同じ結晶学的位置を分担する場合もある | 母材分類に残す |
| 母材に対するドーパント | 基準となる母材に加え、キャリア濃度や散乱などを調整する成分 | 役割を確認した場合に材料系の判定から除く |
| 別相・複合材料の添加成分 | 粒子や別の材料として加わる成分。単一相への置換と同じではない | 複合材料の情報を別に保持し、単純な元素消去で確定しない |
| 役割不明 | 組成の数字以外に母材・添加目的・相の根拠がない | 要確認として残す |

ドープと合金化には、全材料に適用できる固定の濃度境界がありません。熱電研究では等価数の元素による置換もdopingと呼ばれることがあり、価電子数が同じことだけでドープを否定することもできません。例えばSnSeへの等価数のTe置換を扱う原論文では、欠陥との関係を含めてキャリア変化を議論しています。[等価数Te置換の原論文](https://pmc.ncbi.nlm.nih.gov/articles/PMC9069380/)

さらに、論文中のdopingという語だけでも元素の役割は確定しません。SiGeにSiC粒子を加えた研究でも、タイトルではnanoparticle dopingという表現が使われています。本文で母材への置換なのか、別相の添加なのかを確認する必要があります。[SiC粒子添加の原論文](https://pmc.ncbi.nlm.nih.gov/articles/PMC12290696/)

したがって、「20%だから合金」「5%以下だからドーパント」「同じ族だから必ず合金」といった単独の規則では判定しません。Si0.8Ge0.2でGeを残す根拠は、この材料系の母材としての位置づけと、研究での扱いです。

## データから判定する手順の提案

1. **原論文から母材と添加成分を確認する。** 試料作製、組成系列、構造・相分析を使います。SiGeにB/Pを添加したという記載がある場合、SiとGeを母材、B/Pをドーパントとして扱えます。論文のタイトルやdopedという単語だけで決めません。
2. **母材ごとの構成元素を登録する。** Si–Ge、Bi–Sb–Te、Mg2(Si,Sn)など、合金や固溶体の成分を保持する規則を作る案です。単に元素が存在するだけで母材と認定せず、組成比と文献に整合するかを確認します。同じ元素でも、別の母材ではドーパントになりえます。
3. **母材以外の成分を添加・置換候補として調べる。** 濃度、置換先、原論文の説明を併用します。濃度閾値は候補の抽出や確認優先度に使い、ドープの正解判定にはしません。原子分率と置換される元素群内の割合は区別します。
4. **確実・推定・不明を保存する。** 母材候補が複数ある、非化学量論、複数相、組成省略、変数や重量比を含む場合は無理にドーパントを確定しません。Sの符号やキャリア濃度だけでも、どの元素がドーパントかは一意に分かりません。
5. **母材でDF・ML・FMLを共通に分類する。** 元の組成、ドーパント、量、根拠は別項目で残します。ドープは物性に影響するため、母材分類から除いても、予測用の情報から削除する判断は分けます。

保存項目の候補は、原組成、母材分類、母材構成元素、ドーパント、添加量、複合材料の有無、判定根拠、根拠の論文、確信度、保留理由です。今回の目的には母材分類の変更が必要ですが、化学式を無添加材料の式へ完全に書き換えることまでは必須ではありません。

## これまでの試算の位置づけ

0.5以下を消した件数や17組成群の表は、閾値を機械的に当てたときの影響を示す診断です。Ge、Bi–Sbの合金成分、Ti–Zr–Hfの混合成分など、母材側の元素が除外される例も含みます。ドーパントを正しく検出した件数として使いません。

今後の検証は、文献から母材・ドーパントを確認した試料を基準に、ドーパントの検出だけでなく、母材の構成元素を誤って消した件数も評価する案です。0.5を採用することや、一律に0.05へ下げることは現時点では勧めません。
